Repository: jungt72/sealAI

# SealAI - LangGraph Migration V0.6.10

## Prerequisites
- Redis with RedisJSON and RediSearch modules.
- Python dependencies: langgraph, pydantic, jinja2, etc.

## Feature Flag
Set `ENABLE_LANGGRAPH_V06=1` to enable new LangGraph workflow.

## Configuration Keys
See `backend/app/langgraph/config/agents.yaml` for model, prompt, rag, tools, limits, budget settings.

## Test Commands
- `pytest backend/app/langgraph/tests/`
- Specific: `pytest backend/app/langgraph/tests/test_state.py`

## Migration Notes
- Phase-1: State slimmed, ToolNode introduced, Redis checkpointer.
- Phase-2: Discovery loop, subgraphs, resolver, debate.

## Blueprint Status
- **Blueprint v1.2 (Engineering Firewall):** ✅ Successfully completed. The architecture is frozen.
- **Blueprint v1.3 (LangGraph Orchestration):** ✅ Successfully completed (v1.3.1). Orchestrator & Strict Tooling are operational.
- **Blueprint v1.4 (Knowledge Integration):** ✅ Successfully completed. RAG Pipeline & FactCard Injection are operational.
- **Blueprint v1.5 (API Layer Foundation):** ✅ Successfully completed. FastAPI Router & SSE Streaming are operational.
- **Blueprint v1.6 (Frontend Sync):** ✅ Successfully completed. Frontend Sync PoC & SSE Integration are operational.
- **Blueprint v1.7 (Advanced Domain Logic):** ✅ Successfully completed. Units, Limits & RAG-Sync are operational.

🎉 **Foundation Phase Complete.** System is ready for production workflows.

## Monitoring Runbook (Phase 6)
- Start dev stack: `./ops/up-dev.sh`
- Start prod stack: `./ops/up-prod.sh`
- Production Docker services are `backend` and `keycloak`; the public frontend remains host-managed with PM2.
- Production uses a local `.env.prod` created from `.env.prod.example`; images must be pinned as immutable refs, not `:latest`.
- API: `http://localhost:8000`
- Health: `http://localhost:8000/health`
- Metrics: `http://localhost:8000/metrics`
- Prometheus: `http://localhost:9090`
- Grafana: `http://localhost:3000` (`admin` / `admin`)
- Smoke test: `cd /home/thorsten/sealai && pytest backend/app/agent/tests -q --maxfail=1 --ignore=backend/app/agent/tests/test_agent_health.py`

File: upload/PTFE/SEALAI_KB_PTFE_compound_matrix_v1_3.json
{
  "schema_version": "1.3",
  "doc_id": "SEALAI-KB-PTFE-COMPOUND-MATRIX-001",
  "domain": "materials_polymers_fluoropolymers_compounds",
  "purpose": "Deterministic pre-filter for PTFE compound/filler family screening before LLM generation",
  "warning": "Qualitative screen only. Final selection requires grade-specific datasheets/tests and application conditions (PV, counterface, medium, temperature, purity).",
  "match_policy": {
    "forbidden_conditions_logic": "ANY match => exclude candidate pending explicit override justification",
    "override_requires": [
      "application_conditions",
      "counterface_data",
      "chemical_compatibility_check",
      "purity_requirement_check"
    ]
  },
  "compound_decision_matrix": [
    {
      "filler_id": "PTFE-CMP-VIRGIN",
      "filler_type": "None (Virgin PTFE)",
      "wt_percent_typical": 0,
      "wear_resistance": "Poor",
      "abrasivity_to_counterface": "Very Low",
      "chemical_resistance": "Excellent (broad; exceptions exist)",
      "uhp_suitability": "High (if specific grade + cleaning/qualification)",
      "creep_resistance": "Poor",
      "forbidden_conditions": [
        "High PV dynamic sealing",
        "High continuous mechanical load (> 5 MPa at RT) without creep validation",
        "Abrasive media"
      ],
      "recommended_use": "Static seals, UHP fluid handling (with qualification), extreme chemicals, FDA/Pharma (grade/compliance specific).",
      "forbidden_conditions_structured": {
        "min_counterface_hardness_hrc": null,
        "max_pv_limit_MPa_m_s": 0,
        "forbidden_media_tags": [],
        "forbidden_purity_classes": [],
        "requires_electrical_insulation": false,
        "custom_blocks": [
          "High PV dynamic sealing not recommended without validated grade-specific test data.",
          "Abrasive media increases wear risk; screen out for severe abrasion unless sacrificial design accepted.",
          "High continuous load >5 MPa at RT requires creep validation and anti-extrusion design."
        ]
      }
    },
    {
      "filler_id": "PTFE-CMP-GLASS",
      "filler_type": "Glass Fiber / Glass Beads",
      "wt_percent_typical": "15-25%",
      "wear_resistance": "Good",
      "abrasivity_to_counterface": "High",
      "chemical_resistance": "Good (exceptions apply; filler chemistry matters)",
      "uhp_suitability": "Low (extractables/particle risk)",
      "creep_resistance": "Good",
      "forbidden_conditions": [
        "Soft counterface (e.g., Aluminum, Bronze, Unhardened Steel < 45 HRC)",
        "Hydrofluoric acid (HF)",
        "Strong alkalis (e.g., hot NaOH)",
        "UHP / Semiconductor wet bench"
      ],
      "recommended_use": "General dynamic seals against hardened steel, oxidative environments (validate wear/counterface finish).",
      "forbidden_conditions_structured": {
        "min_counterface_hardness_hrc": 45,
        "max_pv_limit_MPa_m_s": null,
        "forbidden_media_tags": [
          "HF",
          "strong_alkali"
        ],
        "forbidden_purity_classes": [
          "UHP"
        ],
        "requires_electrical_insulation": false,
        "custom_blocks": [
          "Avoid soft counterfaces due to abrasive wear; hardened shafts and controlled finish required."
        ]
      }
    },
    {
      "filler_id": "PTFE-CMP-CARBON",
      "filler_type": "Carbon / Graphite",
      "wt_percent_typical": "10-25%",
      "wear_resistance": "Excellent",
      "abrasivity_to_counterface": "Low to Medium",
      "chemical_resistance": "Excellent (grade/filler-system dependent)",
      "uhp_suitability": "Low (particle shedding / extractables concerns)",
      "creep_resistance": "Excellent",
      "forbidden_conditions": [
        "UHP fluid handling",
        "Applications requiring high electrical insulation",
        "Dry running without trace moisture (depending on graphite type and tribo-pair)"
      ],
      "recommended_use": "Water/steam applications, higher PV sliding against medium-hard shafts, chemical pumps (validate galvanic/contamination context).",
      "forbidden_conditions_structured": {
        "min_counterface_hardness_hrc": null,
        "max_pv_limit_MPa_m_s": null,
        "forbidden_media_tags": [],
        "forbidden_purity_classes": [
          "UHP"
        ],
        "requires_electrical_insulation": true,
        "custom_blocks": [
          "Graphite/carbon grades may compromise insulation and UHP cleanliness; validate tribopair and contamination budget."
        ]
      }
    },
    {
      "filler_id": "PTFE-CMP-BRONZE",
      "filler_type": "Bronze",
      "wt_percent_typical": "40-60%",
      "wear_resistance": "Excellent",
      "abrasivity_to_counterface": "Medium",
      "chemical_resistance": "Poor in many corrosive media",
      "uhp_suitability": "Zero",
      "creep_resistance": "Excellent",
      "forbidden_conditions": [
        "Acids and corrosive chemicals",
        "Oxidizing media",
        "Food / Pharma contact (unless explicitly compliant grade and application allows)",
        "Electrical insulation required"
      ],
      "recommended_use": "Hydraulic cylinders, machine tool guideways, high compressive mechanical load in compatible media.",
      "forbidden_conditions_structured": {
        "min_counterface_hardness_hrc": null,
        "max_pv_limit_MPa_m_s": null,
        "forbidden_media_tags": [
          "oxidizer"
        ],
        "forbidden_purity_classes": [
          "FDA",
          "Pharma_USP_VI"
        ],
        "requires_electrical_insulation": true,
        "custom_blocks": [
          "Bronze-filled grades incompatible with many corrosive/oxidizing media and conductive by design."
        ]
      }
    },
    {
      "filler_id": "PTFE-CMP-POLYMER",
      "filler_type": "Polymeric (e.g., Polyimide, Ekonol)",
      "wt_percent_typical": "5-15%",
      "wear_resistance": "Excellent",
      "abrasivity_to_counterface": "Very Low",
      "chemical_resistance": "Good to Excellent (specific filler dependent)",
      "uhp_suitability": "Medium (depends on polymer filler + extractables)",
      "creep_resistance": "Good",
      "forbidden_conditions": [
        "Extremely strong oxidizing acids (for some polymer fillers)",
        "Temperatures exceeding degradation point of the specific filler system"
      ],
      "recommended_use": "Rotary seals against soft metal shafts (Al, Brass), dry-running gas compressors (with validation).",
      "forbidden_conditions_structured": {
        "min_counterface_hardness_hrc": null,
        "max_pv_limit_MPa_m_s": null,
        "forbidden_media_tags": [
          "oxidizer"
        ],
        "forbidden_purity_classes": [],
        "requires_electrical_insulation": false,
        "custom_blocks": [
          "Specific polymer filler chemistry/temperature limits must be checked grade-by-grade."
        ]
      }
    }
  ]
}

File: upload/PTFE/SEALAI_KB_PTFE_factcards_gates_v1_3.json (part 1 of 3)
{
  "schema_version": "1.3",
  "doc": {
    "id": "SEALAI-KB-PTFE-001",
    "title": "PTFE (Polytetrafluoroethylen) – Engineering- und RAG-Referenz (v1.2)",
    "language": "de",
    "scope": "Werkstoffkunde + Dichtungs-/Tribologie-/UHP-Relevanz; RAG-optimiert mit Hard-Gates",
    "source_hierarchy": {
      "1": "Norm/Standard/Peer-Review",
      "2": "Hersteller-Handbuch/Technical Guide",
      "3": "Distributor/Marketing (nur als Hinweis)"
    },
    "upgrade_note": "v1.2: Permeation normative anchors, hardened UHP gate, additional UHP/permeation factcards, compound decision matrix (separate JSON)."
  },
  "sources": {
    "S1": {
      "title": "TEKU GmbH – PTFE fluoroplastic: Properties and characteristic data (EN_Fluoroplastics_s.pdf)",
      "url": "https://www.teku-gmbh.com/en/download/pdf_en/EN_Fluoroplastics_s.pdf",
      "type": "manufacturer_technical_brochure",
      "rank": 2
    },
    "S2": {
      "title": "TEADIT – PTFE Chemical Compatibility Chart (Tealon_Chemical_Compatibility.pdf)",
      "url": "https://teadit.com/wp-content/uploads/2021/08/Tealon_Chemical_Compatibility.pdf",
      "type": "manufacturer_compatibility_chart",
      "rank": 2
    },
    "S3": {
      "title": "ScienceDirect Topics – Poly(tetrafluoroethylene) overview (tables on permeation; book excerpts incl. McKeen 2012)",
      "url": "https://www.sciencedirect.com/topics/chemistry/poly-tetrafluoroethylene",
      "type": "handbook_excerpt",
      "rank": 2
    },
    "S4": {
      "title": "ASTM D1434-82(2015)e1 – Determining Gas Permeability Characteristics of Plastic Film and Sheeting",
      "url": "https://img.antpedia.com/standard/files/pdfs_ora/20221211/astm/ASTM%20D1434-82%20%282015%29e1.pdf",
      "type": "standard_test_method",
      "rank": 1,
      "edition": "",
      "clause": ""
    },
    "S5": {
      "title": "ASTM D4745 – Filled PTFE molding compounds classification system (summary page)",
      "url": "https://www.astm.org/d4745-19.html",
      "type": "standard_specification",
      "rank": 1,
      "edition": "",
      "clause": ""
    },
    "S6": {
      "title": "Bal Seal Engineering – Chemical Compatibility Guide TR-60A (compound notes incl. glass-filled abrasive; polymer-filled for soft metals; semiconductor note)",
      "url": "https://www.balseal.com/wp-content/uploads/2019/03/bal_seal_chemical_compatibility_guideTR_60A.pdf",
      "type": "manufacturer_guide",
      "rank": 2
    },
    "S7": {
      "title": "Chemours / Teflon™ – PTFE product info (paste extrusion; lubricant removal 100–300°C; sintering ~342°C)",
      "url": "https://www.teflon.com/en/-/media/files/teflon/teflon-ptfe-62-x-prodinfo.pdf",
      "type": "manufacturer_datasheet",
      "rank": 2
    },
    "S8": {
      "title": "pro-kunststoff.de – Introduction into the processing of PTFE resins (Feb 2020)",
      "url": "https://www.pro-kunststoff.de/assets/Merkbl%C3%A4tter%20und%20Co/TM%2002%20Introduction%20into%20the%20processing%20of%20PTFE%20resins%20%28February%202020%29.pdf",
      "type": "processing_guide",
      "rank": 2
    },
    "S9": {
      "title": "CRP Technology – Managing Permeation on PTFE lined Piping in Chlorine & ... (NACE webinar basis)",
      "url": "https://www.crp.co.uk/wp-content/uploads/2023/01/Managing-Permeation-Webinar-Jan-2023-basis-NACE-Presentation.pdf",
      "type": "industry_presentation",
      "rank": 2
    },
    "S10": {
      "title": "CDC/NIOSH – Decomposition products of fluorocarbon polymers (PTFE) (stacks.cdc.gov PDF)",
      "url": "https://stacks.cdc.gov/view/cdc/19394/cdc_19394_DS1.pdf",
      "type": "government_report",
      "rank": 1,
      "edition": "",
      "clause": ""
    },
    "S11": {
      "title": "Dolatabad et al. 2025 – Thermal decomposition of fluoropolymers (ScienceDirect abstract)",
      "url": "https://www.sciencedirect.com/science/article/abs/pii/S0304389425022381",
      "type": "peer_reviewed_review",
      "rank": 1,
      "edition": "",
      "clause": ""
    },
    "S12": {
      "title": "Chemours – Teflon™ fluoropolymers and the semiconductor industry brochure (PDF)",
      "url": "https://www.chemours.com/fr/-/media/files/teflon/teflon-semicon-brochure.pdf",
      "type": "manufacturer_brochure",
      "rank": 2
    },
    "S13": {
      "title": "Klaas et al. 2005 – The tribological behaviour of glass filled PTFE (Tribology International)",
      "url": "https://www.sciencedirect.com/science/article/abs/pii/S0301679X05000800",
      "type": "peer_reviewed_paper",
      "rank": 1,
      "edition": "",
      "clause": ""
    },
    "S14": {
      "title": "Bahadur 1984 – The wear of filled polytetrafluoroethylene (Wear)",
      "url": "https://www.sciencedirect.com/science/article/pii/0043164884902138",
      "type": "peer_reviewed_paper",
      "rank": 1,
      "edition": "",
      "clause": ""
    },
    "S15": {
      "title": "ASTM D543 – Chemical Resistance of Plastics (overview)",
      "url": "https://www.astm.org/d0543-23.html",
      "type": "standard_test_method",
      "rank": 1,
      "edition": "",
      "clause": ""
    },
    "S16": {
      "title": "ISO 15105-1 — Plastics — Film and sheeting — Determination of gas-transmission rate — Part 1: Differential-pressure methods",
      "url": "https://www.iso.org/",
      "type": "standard_test_method",
      "rank": 1,
      "edition": "",
      "clause": ""
    },
    "S17": {
      "title": "ISO 15105-2 — Plastics — Film and sheeting — Determination of gas-transmission rate — Part 2: Equal-pressure method",
      "url": "https://www.iso.org/",
      "type": "standard_test_method",
      "rank": 1,
      "edition": "",
      "clause": ""
    },
    "S18": {
      "title": "SEMI F57 — Polymer Components Used in Ultrapure Water and Liquid Chemical Distribution Systems (standard, licensed)",
      "url": "https://www.semi.org/en/standards",
      "type": "standard_specification",
      "rank": 1,
      "edition": "",
      "clause": ""
    },
    "S19": {
      "title": "Industry UHP fluid handling surface finish practice (Ra requirements; vendor-/fab-specific qualification specs)",
      "url": "",
      "type": "industry_standard_practice",
      "rank": 2
    }
  },
  "factcards": [
    {
      "id": "PTFE-F-001",
      "topic": "structure",
      "property": "repeat_unit",
      "value": "(–CF2–CF2–)n",
      "units": null,
      "conditions": "Linear, unbranched fluoropolymer; carbon backbone shielded by fluorine helix",
      "test_method": null,
      "source_rank": 2,
      "source_type": "manufacturer_technical_brochure",
      "source": "S1",
      "confidence": "high",
      "do_not_infer": "Do not infer melt-processability from being a thermoplastic; PTFE has extremely high melt viscosity and is typically processed by sintering."
    },
    {
      "id": "PTFE-F-002",
      "topic": "morphology",
      "property": "crystallinity",
      "value": "partly crystalline (semi-crystalline)",
      "units": null,
      "conditions": "Properties depend strongly on crystallinity and processing history (sinter + cooling)",
      "test_method": null,
      "source_rank": 2,
      "source_type": "processing_guide",
      "source": "S8",
      "confidence": "medium",
      "do_not_infer": "Do not assume a single crystallinity value without DSC/XRD data and the exact grade/process."
    },
    {
      "id": "PTFE-F-003",
      "topic": "thermal",
      "property": "crystalline_melting_point",
      "value": "~327",
      "units": "°C",
      "conditions": "Crystallite melting range referenced for PTFE",
      "test_method": null,
      "source_rank": 2,
      "source_type": "manufacturer_technical_brochure",
      "source": "S1",
      "confidence": "high",
      "do_not_infer": "Do not treat 327°C as a safe operating limit; it is the melting transition, not a continuous service rating."
    },
    {
      "id": "PTFE-F-004",
      "topic": "thermal",
      "property": "continuous_service_temperature_guideline",
      "value": "≤260",
      "units": "°C",
      "conditions": "Common engineering guideline for continuous use; must be validated per grade, stress and environment",
      "test_method": null,
      "source_rank": 2,
      "source_type": "manufacturer_technical_brochure",
      "source": "S1",
      "confidence": "medium",
      "do_not_infer": "Do not guarantee long-term performance at 260°C without creep/load and media-specific validation."
    },
    {
      "id": "PTFE-F-005",
      "topic": "thermal",
      "property": "decomposition_onset_guideline",
      "value": ">300",
      "units": "°C",
      "conditions": "Breakdown products must be expected above ~300°C per manufacturer guidance",
      "test_method": null,
      "source_rank": 2,
      "source_type": "manufacturer_technical_brochure",
      "source": "S1",
      "confidence": "medium",
      "do_not_infer": "Do not infer exact toxic species or rates without a controlled decomposition study and temperature history."
    },
    {
      "id": "PTFE-F-006",
      "topic": "safety",
      "property": "HF_release_threshold",
      "value": ">300",
      "units": "°C",
      "conditions": "Hydrogen fluoride reported released when PTFE heated above 300°C in decomposition studies",
      "test_method": null,
      "source_rank": 1,
      "source_type": "government_report",
      "source": "S10",
      "confidence": "high",
      "do_not_infer": "Do not assume HF is the only hazard; particulate and other fluorinated products can dominate toxicity depending on conditions."
    },
    {
      "id": "PTFE-F-007",
      "topic": "safety",
      "property": "rapid_pyrolysis_regime",
      "value": ">400",
      "units": "°C",
      "conditions": "Peer-reviewed review notes C–F bond cleavage begins above ~400°C with release of TFE and radicals",
      "test_method": null,
      "source_rank": 1,
      "source_type": "peer_reviewed_review",
      "source": "S11",
      "confidence": "high",
      "do_not_infer": "Do not extrapolate decomposition chemistry to normal service temperatures (<300°C)."
    },
    {
      "id": "PTFE-F-008",
      "topic": "thermal",
      "property": "low_temperature_capability",
      "value": "cryogenic-capable",
      "units": null,
      "conditions": "PTFE remains usable at very low temperatures; design must consider stiffness increase and seal energization",
      "test_method": null,
      "source_rank": 2,
      "source_type": "manufacturer_technical_brochure",
      "source": "S1",
      "confidence": "medium",
      "do_not_infer": "Do not infer elastomer-like resilience at cryogenic temperatures; PTFE is not elastic and needs mechanical energization for seals."
    },
    {
      "id": "PTFE-F-009",
      "topic": "physical",
      "property": "water_absorption",
      "value": "undetectable / very low",
      "units": null,
      "conditions": "Manufacturer guidance: water absorption essentially undetectable",
      "test_method": null,
      "source_rank": 2,
      "source_type": "manufacturer_technical_brochure",
      "source": "S1",
      "confidence": "medium",
      "do_not_infer": "Do not infer zero outgassing; low bulk absorption does not eliminate surface-adsorbed water or volatiles."
    },
    {
      "id": "PTFE-F-010",
      "topic": "physical",
      "property": "surface_energy",
      "value": "very low",
      "units": null,
      "conditions": "Low surface energy drives non-stick behavior and low adhesion",
      "test_method": null,
      "source_rank": 2,
      "source_type": "manufacturer_technical_brochure",
      "source": "S1",
      "confidence": "medium",
      "do_not_infer": "Do not infer low friction under all loads/speeds; wear can still be high depending on counterface and PV."
    },
    {
      "id": "PTFE-F-011",
      "topic": "chemical_resistance",
      "property": "universal_resistance_claim",
      "value": "Resistant to many aggressive acids/bases/solvents",
      "units": null,
      "conditions": "Examples: HCl, HF, fuming H2SO4/HNO3, hot NaOH, Cl2, H2O2, esters, ketones, alcohols, acid chlorides",
      "test_method": null,
      "source_rank": 2,
      "source_type": "manufacturer_technical_brochure",
      "source": "S1",
      "confidence": "high",
      "do_not_infer": "Do not infer compatibility at any temperature/concentration/phase; always require explicit conditions."
    },
    {
      "id": "PTFE-F-012",
      "topic": "chemical_resistance",
      "property": "swelling_fluorinated_oils_near_melt",
      "value": "susceptible near ~327°C",
      "units": null,
      "conditions": "Highly fluorinated oils can attack/swell PTFE close to crystallite melting range",
      "test_method": null,
      "source_rank": 2,
      "source_type": "manufacturer_technical_brochure",
      "source": "S1",
      "confidence": "high",
      "do_not_infer": "Do not infer chemical attack at room temperature from this; the effect is temperature-dependent."
    },
    {
      "id": "PTFE-F-013",
      "topic": "chemical_resistance",
      "property": "swelling_fluorine_containing_hydrocarbons",
      "value": "reversible swelling",
      "units": null,
      "conditions": "At room temperature, fluorine-containing hydrocarbons can swell PTFE reversibly",
      "test_method": null,
      "source_rank": 2,
      "source_type": "manufacturer_technical_brochure",
      "source": "S1",
      "confidence": "high",
      "do_not_infer": "Do not infer permanent damage from swelling without dimensional/weight-change data and recovery check."
    },
    {
      "id": "PTFE-F-014",
      "topic": "chemical_resistance",
      "property": "molten_alkali_metals_attack",
      "value": "attacked in molten or dissolved form",
      "units": null,
      "conditions": "Molten/dissolved alkali metals attack PTFE; brown discoloration; fluorine extracted from molecule",
      "test_method": null,
      "source_rank": 2,
      "source_type": "manufacturer_technical_brochure",
      "source": "S1",
      "confidence": "high",
      "do_not_infer": "Do not infer that aqueous alkali solutions behave like molten alkali metals; phase and temperature are decisive."
    },
    {
      "id": "PTFE-F-015",
      "topic": "chemical_resistance",
      "property": "ClF3_high_T_limit",
      "value": "resistance deteriorates at high temperature",
      "units": null,
      "conditions": "At high temperatures, resistance to chlorine trifluoride deteriorates",
      "test_method": null,
      "source_rank": 2,
      "source_type": "manufacturer_technical_brochure",
      "source": "S1",
      "confidence": "high",
      "do_not_infer": "Do not infer safe use with ClF3 at any temperature; require explicit compatibility validation and safety review."
    },
    {
      "id": "PTFE-F-016",
      "topic": "chemical_resistance",
      "property": "elemental_fluorine_high_T_limit",
      "value": "resistance deteriorates at high temperature",
      "units": null,
      "conditions": "At high temperatures, resistance to elemental fluorine deteriorates",
      "test_method": null,
      "source_rank": 2,
      "source_type": "manufacturer_technical_brochure",
      "source": "S1",
      "confidence": "high",
      "do_not_infer": "Do not infer safe use in fluorination service without specialized materials selection and testing."
    },
    {
      "id": "PTFE-F-017",
      "topic": "chemical_resistance",
      "property": "TEADIT_ClF3_rating",
      "value": "Not recommended (C)",
      "units": null,
      "conditions": "PTFE sealing products rated 'C' for chlorine trifluoride in TEADIT chart",
      "test_method": null,
      "source_rank": 2,
      "source_type": "manufacturer_compatibility_chart",
      "source": "S2",
      "confidence": "medium",
      "do_not_infer": "Do not treat a single vendor chart as universal truth; use as a red-flag requiring deeper validation."
    },
    {
      "id": "PTFE-F-018",
      "topic": "chemical_resistance",
      "property": "TEADIT_molten_alkali_metals_rating",
      "value": "Not recommended (C)",
      "units": null,
      "conditions": "PTFE sealing products rated 'C' for molten alkali metals in TEADIT chart",
      "test_method": null,
      "source_rank": 2,
      "source_type": "manufacturer_compatibility_chart",
      "source": "S2",
      "confidence": "medium",
      "do_not_infer": "Do not assume PTFE failure mode; different compounds and hardware can shift behavior but hazard remains extreme."
    },
    {
      "id": "PTFE-F-019",
      "topic": "permeation",
      "property": "core_principle",
      "value": "Chemical resistance ≠ impermeability",
      "units": null,
      "conditions": "Even chemically inert PTFE can allow permeation of gases/vapors; permeation depends on thickness, temperature, gradient, morphology",
      "test_method": null,
      "source_rank": 1,
      "source_type": "standard_test_method",
      "source": "S4",
      "confidence": "high",
      "do_not_infer": "Do not infer 'no permeation' from 'inert'. Always consider permeation in lined steel, vacuum, UHP systems."
    },
    {
      "id": "PTFE-F-020",
      "topic": "permeation",
      "property": "ASTM_D1434_outputs",
      "value": "GTR, permeance, permeability",
      "units": null,
      "conditions": "D1434 defines gas transmission rate, permeance, permeability; permeability meaningful for homogeneous materials",
      "test_method": null,
      "source_rank": 1,
      "source_type": "standard_test_method",
      "source": "S4",
      "confidence": "high",
      "do_not_infer": "Do not compare permeability values unless test conditions (T, Δp, humidity) and units match."
    },
    {
      "id": "PTFE-F-021",
      "topic": "permeation",
      "property": "SO2_permeability_TFM1700",
      "value": "213",
      "units": "cm^3·mm/(m^2·day·atm)",
      "conditions": "SO2 at 23°C; Dyneon TFM 1700 PTFE",
      "test_method": "DIN 53380 Part 4.1.2",
      "source_rank": 2,
      "source_type": "handbook_excerpt",
      "source": "S3",
      "confidence": "medium",
      "do_not_infer": "Do not apply to other grades, thicknesses, or temperatures without correction; values are grade- and condition-specific."
    },
    {
      "id": "PTFE-F-022",
      "topic": "permeation",
      "property": "SO2_permeability_TF1750",
      "value": "314",
      "units": "cm^3·mm/(m^2·day·atm)",
      "conditions": "SO2 at 23°C; Dyneon TF 1750 PTFE",
      "test_method": "DIN 53380 Part 4.1.2",
      "source_rank": 2,
      "source_type": "handbook_excerpt",
      "source": "S3",
      "confidence": "medium",
      "do_not_infer": "Do not infer ranking between materials unless same method/conditions are used."
    },
    {
      "id": "PTFE-F-023",
      "topic": "permeation",
      "property": "HCl_permeability_TFM1700",
      "value": "466",
      "units": "cm^3·mm/(m^2·day·atm)",
      "conditions": "HCl gas at 54°C; Dyneon TFM 1700 PTFE",
      "test_method": "DIN 53380 Part 4.1.2",
      "source_rank": 2,
      "source_type": "handbook_excerpt",
      "source": "S3",
      "confidence": "medium",
      "do_not_infer": "Do not assume HCl resistance implies zero permeation; corrosion can occur behind liners."
    },
    {
      "id": "PTFE-F-024",
      "topic": "permeation",
      "property": "HCl_permeability_TF1750",
      "value": "648",
      "units": "cm^3·mm/(m^2·day·atm)",
      "conditions": "HCl gas at 54°C; Dyneon TF 1750 PTFE",
      "test_method": "DIN 53380 Part 4.1.2",
      "source_rank": 2,
      "source_type": "handbook_excerpt",
      "source": "S3",
      "confidence": "medium",
      "do_not_infer": "Do not infer that a lower permeability necessarily means lower corrosion risk; defects and bonding dominate in practice."
    },
    {
      "id": "PTFE-F-025",
      "topic": "permeation",
      "property": "chlorine_permeability_TFM1700",
      "value": "162",
      "units": "cm^3·mm/(m^2·day·atm)",
      "conditions": "Chlorine gas at 54°C; Dyneon TFM 1700 PTFE",
      "test_method": "DIN 53380 Part 4.1.2",
      "source_rank": 2,
      "source_type": "handbook_excerpt",
      "source": "S3",
      "confidence": "medium",
      "do_not_infer": "Do not infer that chlorine gas is 'blocked' by PTFE; permeation is non-zero."
    },
    {
      "id": "PTFE-F-026",
      "topic": "permeation",
      "property": "water_vapor_transmission_TFM1700_20C",
      "value": "0.0045",
      "units": "g·mm/(m^2·day)",
      "conditions": "Water vapor at 20°C; Dyneon TFM 1700 PTFE",
      "test_method": "DIN 53122-2",
      "source_rank": 2,
      "source_type": "handbook_excerpt",
      "source": "S3",
      "confidence": "medium",
      "do_not_infer": "Do not extrapolate to vacuum bakeout; surface adsorption and diffusion kinetics matter."
    },
    {
      "id": "PTFE-F-027",
      "topic": "permeation",
      "property": "permeation_impacts_lined_steel",
      "value": "blistering + corrosion of steel",
      "units": null,
      "conditions": "Permeation through PTFE liners can cause blistering of PTFE and corrosion of steel substrate; increases maintenance and risk",
      "test_method": null,
      "source_rank": 2,
      "source_type": "industry_presentation",
      "source": "S9",
      "confidence": "medium",
      "do_not_infer": "Do not infer the liner has failed chemically; permeation is a transport phenomenon even without polymer attack."
    },
    {
      "id": "PTFE-F-028",
      "topic": "purity",
      "property": "semiconductor_rationale",
      "value": "used to reduce contamination/corrosion/leaching",
      "units": null,
      "conditions": "Chemours brochure: fluoropolymers chemically inert and protect against ionic/metallic contamination in fab fluid handling",
      "test_method": null,
      "source_rank": 2,
      "source_type": "manufacturer_brochure",
      "source": "S12",
      "confidence": "medium",
      "do_not_infer": "Do not infer PTFE automatically meets UHP specs; grade, additives, cleaning, extractables and particle shedding must be qualified."
    },
    {
      "id": "PTFE-F-029",
      "topic": "processing",
      "property": "two_step_heat_paste_extrusion",
      "value": "lubricant removal then sintering",
      "units": null,
      "conditions": "Chemours: lubricant removal typically 100–300°C; sintering above melting point (~342°C) to produce void-free PTFE",
      "test_method": null,
      "source_rank": 2,
      "source_type": "manufacturer_datasheet",
      "source": "S7",
      "confidence": "high",
      "do_not_infer": "Do not infer an article is void-free without density/porosity checks; cycle control is necessary but not sufficient."
    },
    {
      "id": "PTFE-F-030",
      "topic": "processing",
      "property": "lubricant_selection_rule",
      "value": "boiling point depends on wall thickness",
      "units": null,
      "conditions": "Processing guide: thin-walled/films use high-boiling lubricants; thick-walled/liners prefer low-boiling",
      "test_method": null,
      "source_rank": 2,
      "source_type": "processing_guide",
      "source": "S8",
      "confidence": "medium",
      "do_not_infer": "Do not infer lubricant choice from geometry alone; extrusion method, removal route, and contamination limits also govern."
    },
    {
      "id": "PTFE-F-031",
      "topic": "processing",
      "property": "lubricant_quality_requirements",
      "value": "must absorb readily + be removed easily; must not discolor during sintering",
      "units": null,
      "conditions": "Processing guide requirement for lubricant",
      "test_method": null,
      "source_rank": 2,
      "source_type": "processing_guide",
      "source": "S8",
      "confidence": "high",
      "do_not_infer": "Do not infer a lubricant is acceptable for UHP without extractables/ionic contamination data."
    },
    {
      "id": "PTFE-F-032",
      "topic": "processing",
      "property": "properties_depend_on_cycle",
      "value": "preform pressure + sintering time/temperature + cooling rate",
      "units": null,
      "conditions": "Chemours PTFE granular product info: final properties depend on preform pressure, sintering time/temperature, cooling rate",
      "test_method": null,
      "source_rank": 2,
      "source_type": "manufacturer_datasheet",
      "source": "S7",
      "confidence": "high",
      "do_not_infer": "Do not compare mechanical properties across vendors without matching cycles and test standards."
    },
    {
      "id": "PTFE-F-033",
      "topic": "processing",
      "property": "crystalline_transition_near_19C",
      "value": "solid-solid transition ~19°C (important for dimensional stability)",
      "units": null,
      "conditions": "Processing guide notes crystalline transition around ~19°C affecting volume",
      "test_method": null,
      "source_rank": 2,
      "source_type": "processing_guide",
      "source": "S8",
      "confidence": "medium",
      "do_not_infer": "Do not claim a specific expansion jump without measuring the specific grade; transition range can vary."
    },
    {
      "id": "PTFE-F-034",
      "topic": "mechanical",
      "property": "creep_tendency",
      "value": "strong tendency to creep (cold flow)",
      "units": null,
      "conditions": "PTFE exhibits significant creep; design needs preload/energization and creep allowance",
      "test_method": null,
      "source_rank": 2,
      "source_type": "manufacturer_technical_brochure",
      "source": "S1",
      "confidence": "medium",
      "do_not_infer": "Do not infer creep rate without stress, temperature and time; requires creep curves for the specific grade/compound."
    },
    {
      "id": "PTFE-F-035",
      "topic": "tribology",
      "property": "unfilled_wear",
      "value": "abrasion resistance of unfilled PTFE is low",
      "units": null,
      "conditions": "Manufacturer guidance: abrasion resistance of PTFE is low; compounded PTFE improves abrasion",
      "test_method": null,
      "source_rank": 2,
      "source_type": "manufacturer_technical_brochure",
      "source": "S1",
      "confidence": "medium",
      "do_not_infer": "Do not infer absolute wear rate; wear depends on PV, counterface, lubrication and debris."
    },
    {
      "id": "PTFE-F-036",
      "topic": "tribology",
      "property": "compounded_abrasion",
      "value": "PTFE compounds show good abrasion resistance at relatively high loads",
      "units": null,
      "conditions": "General statement for PTFE compounds",
      "test_method": null,
      "source_rank": 2,
      "source_type": "manufacturer_technical_brochure",
      "source": "S1",
      "confidence": "medium",
      "do_not_infer": "Do not assume all compounds improve wear; filler selection can worsen wear vs certain counterfaces."
    },
    {
      "id": "PTFE-F-037",
      "topic": "compounds",
      "property": "virgin_ptfe_attributes",
      "value": "low friction; very good chemical resistance; FDA compliant; light-duty service",
      "units": null,
      "conditions": null,
      "test_method": null,
      "source_rank": 2,
      "source_type": "manufacturer_guide",
      "source": "S6",
      "confidence": "medium",
      "do_not_infer": "Do not infer suitability for high PV dynamic sealing from 'low friction'; wear and creep can dominate."
    },
    {
      "id": "PTFE-F-038",
      "topic": "compounds",
      "property": "glass_filled_abrasive_note",
      "value": "glass-fiber-filled PTFE with lubricant: good wear resistance but abrasive to counter surface",
      "units": null,
      "conditions": null,
      "test_method": null,
      "source_rank": 2,
      "source_type": "manufacturer_guide",
      "source": "S6",
      "confidence": "medium",
      "do_not_infer": "Do not recommend glass-filled against soft shafts without hardness and surface finish confirmation."
    },
    {
      "id": "PTFE-F-039",
      "topic": "compounds",
      "property": "polymer_filled_soft_metals",
      "value": "polymer-filled PTFE recommended for low-to-high speed against soft metals",
      "units": null,
      "conditions": null,
      "test_method": null,
      "source_rank": 2,
      "source_type": "manufacturer_guide",
      "source": "S6",
      "confidence": "medium",
      "do_not_infer": "Do not infer universal chemical compatibility; some polymer-filled grades are not suitable with strong acids/high pH."
    },
    {
      "id": "PTFE-F-040",
      "topic": "compounds",
      "property": "polymer_filled_acid_limit",
      "value": "some polymer-filled PTFE not suitable with strong acids and high pH liquids",
      "units": null,
      "conditions": null,
      "test_method": null,
      "source_rank": 2,
      "source_type": "manufacturer_guide",
      "source": "S6",
      "confidence": "medium",
      "do_not_infer": "Do not infer that 'polymer-filled' implies chemical resistance equal to virgin PTFE; fill system can reduce compatibility."
    },
    {
      "id": "PTFE-F-041",
      "topic": "compounds",
      "property": "vacuum_inert_gas_grade",
      "value": "MoS2-filled PTFE noted for vacuum/inert gas service; excellent wear; high extrusion resistance",
      "units": null,
      "conditions": null,
      "test_method": null,
      "source_rank": 2,
      "source_type": "manufacturer_guide",
      "source": "S6",
      "confidence": "medium",
      "do_not_infer": "Do not infer semiconductor compatibility; MoS2 can be a contamination concern depending on spec."
    },
    {
      "id": "PTFE-F-042",
      "topic": "compounds",
      "property": "semiconductor_suitable_grade_claim",
      "value": "PTFE compound noted as suitable for semiconductor applications (low permeability/deformation)",
      "units": null,
      "conditions": null,
      "test_method": null,
      "source_rank": 2,
      "source_type": "manufacturer_guide",
      "source": "S6",
      "confidence": "medium",
      "do_not_infer": "Do not treat as a generic PTFE property; this is grade-specific and still requires fab qualification."
    },
    {
      "id": "PTFE-F-043",
      "topic": "standards",
      "property": "ASTM_D4745_scope",
      "value": "classification system for filled PTFE molding compounds",
      "units": null,
      "conditions": "D4745 covers filled PTFE molding compounds based on virgin PTFE resins (with certain exclusions); defines types",
      "test_method": null,
      "source_rank": 1,
      "source_type": "standard_specification",
      "source": "S5",
      "confidence": "high",
      "do_not_infer": "Do not infer a compound meets D4745 unless supplier certifies and test results match."
    },
    {
      "id": "PTFE-F-044",
      "topic": "permeation",
      "property": "He_permeation_NXT_vs_PTFE_2mm",
      "value": "93 vs 1",
      "units": "(relative; see table)",
      "conditions": "Table shows helium gas permeation: PTFE vs Teflon NXT at 2 mm: 93 vs 1 (units per table)",
      "test_method": null,
      "source_rank": 2,
      "source_type": "handbook_excerpt",
      "source": "S3",
      "confidence": "medium",
      "do_not_infer": "Do not use as absolute without the original table context (temperature, method, units). Use as evidence that modified PTFE can reduce permeation."
    },
    {
      "id": "PTFE-F-045",
      "topic": "permeation",
      "property": "O2_permeability_TFM1700_20C",
      "value": "178",
      "units": "cm^3·mm/(m^2·day·atm)",
      "conditions": "Oxygen at 20°C; Dyneon TFM 1700",
      "test_method": "DIN 53380 Part 4.1.2",
      "source_rank": 2,
      "source_type": "handbook_excerpt",
      "source": "S3",
      "confidence": "medium",
      "do_not_infer": "Do not extrapolate across temperature; permeability rises strongly with temperature."
    },
    {
      "id": "PTFE-F-046",
      "topic": "permeation",
      "property": "CO2_permeability_TFM1700_20C",
      "value": "487",
      "units": "cm^3·mm/(m^2·day·atm)",
      "conditions": "CO2 at 20°C; Dyneon TFM 1700",
      "test_method": "DIN 53380 Part 4.1.2",
      "source_rank": 2,
      "source_type": "handbook_excerpt",
      "source": "S3",
      "confidence": "medium",
      "do_not_infer": "Do not compare to other materials unless same test standard/conditions."
    },
    {
      "id": "PTFE-F-047",
      "topic": "permeation",
      "property": "N2_permeability_TFM1700_20C",
      "value": "64",
      "units": "cm^3·mm/(m^2·day·atm)",
      "conditions": "N2 at 20°C; Dyneon TFM 1700",
      "test_method": "DIN 53380 Part 4.1.2",
      "source_rank": 2,
      "source_type": "handbook_excerpt",
      "source": "S3",
      "confidence": "medium",
      "do_not_infer": "Do not assume nitrogen is negligible; in vacuum systems, even small permeation can set base pressure."
    },
    {
      "id": "PTFE-F-048",
      "topic": "defects",
      "property": "blistering_root_cause_class",
      "value": "entrapped volatiles / permeant gas + temperature",
      "units": null,
      "conditions": "Blistering can result from permeation and from trapped volatiles (lubricant not removed) during sinter",
      "test_method": null,
      "source_rank": 2,
      "source_type": "industry_presentation",
      "source": "S9",
      "confidence": "medium",
      "do_not_infer": "Do not attribute blistering to 'chemical attack' without confirming media, temperature, and internal pressure mechanisms."
    },
    {
      "id": "PTFE-F-049",
      "topic": "defects",
      "property": "discoloration_brown_metal_attack",
      "value": "brown discoloration indicates alkali-metal attack extracting fluorine",
      "units": null,
      "conditions": "Observed when PTFE attacked by molten/dissolved alkali metals",
      "test_method": null,
      "source_rank": 2,
      "source_type": "manufacturer_technical_brochure",
      "source": "S1",
      "confidence": "high",
      "do_not_infer": "Do not generalize brown color to chemical attack in all cases; overheating can also discolor; require context."
    },
    {
      "id": "PTFE-F-050",
      "topic": "processing",
      "property": "void_free_requirement",
      "value": "sinter above melt point to consolidate void-free structure",
      "units": null,
      "conditions": "Chemours: sintering above melting point (~342°C) produces void-free solid PTFE resin",
      "test_method": null,
      "source_rank": 2,
      "source_type": "manufacturer_datasheet",
      "source": "S7",
      "confidence": "high",
      "do_not_infer": "Do not infer void-free without density/CT/ultrasound; process claims are not proof."
    },
    {
      "id": "PTFE-F-051",
      "topic": "selection",
      "property": "counterface_sensitivity",
      "value": "filler choice must match counterface hardness/finish",
      "units": null,
      "conditions": "Abrasive fillers (e.g., glass fiber) can damage soft metals; polymer-filled options can reduce abrasion",
      "test_method": null,
      "source_rank": 2,
      "source_type": "manufacturer_guide",
      "source": "S6",
      "confidence": "medium",
      "do_not_infer": "Do not recommend a filler without knowing counterface material/hardness and lubrication regime."
    },
    {
      "id": "PTFE-F-052",
      "topic": "selection",
      "property": "purity_constraint",
      "value": "UHP/semicon forbids uncontrolled fillers/additives/metal ions",
      "units": null,
      "conditions": "Fab fluid handling targets low ionic/metallic contamination; material grade + cleaning matter",
      "test_method": null,
      "source_rank": 2,
      "source_type": "manufacturer_brochure",
      "source": "S12",
      "confidence": "medium",
      "do_not_infer": "Do not infer purity from polymer family name; request grade (UHP/HP), certification, extractables data."
    },
    {
      "id": "PTFE-F-053",
      "topic": "safety",
      "property": "PFIB_presence_high_T",
      "value": "PFIB identified among decomposition products at ~380–400°C and above",
      "units": null,
      "conditions": "CDC report summarizing literature; PFIB is highly toxic",
      "test_method": null,
      "source_rank": 1,
      "source_type": "government_report",
      "source": "S10",
      "confidence": "high",
      "do_not_infer": "Do not claim PFIB generation in normal service; it is a decomposition product requiring overheating conditions."
    },
    {
      "id": "PTFE-F-054",
      "topic": "safety",
      "property": "particulate_fume_hazard",
      "value": "particulate fraction can dominate toxicity; filtration reduced lethality in animal studies",
      "units": null,
      "conditions": "CDC report: filtering pyrolysis products removed toxicity in some studies",
      "test_method": null,
      "source_rank": 1,
      "source_type": "government_report",
      "source": "S10",
      "confidence": "high",
      "do_not_infer": "Do not infer safe handling without proper industrial hygiene; use established safety protocols for overheating events."
    },
    {
      "id": "PTFE-F-055",
      "topic": "chemical_resistance",
      "property": "HF_anhydrous_vendor_rating",
      "value": "Not recommended for many PTFE grades",
      "units": null,
      "conditions": "TEADIT chart lists some HF cases (e.g., anhydrous HF) as C for several PTFE gasket products; temperature dependent",
      "test_method": null,
      "source_rank": 2,
      "source_type": "manufacturer_compatibility_chart",
      "source": "S2",
      "confidence": "medium",
      "do_not_infer": "Do not generalize HF compatibility; require concentration, temperature, and product/grade."
    },
    {
      "id": "PTFE-F-056",
      "topic": "chemical_resistance",
      "property": "iodine_pentafluoride_vendor_rating",
      "value": "Consult (B)",
      "units": null,
      "conditions": "TEADIT chart lists iodine pentafluoride as B (consult)",
      "test_method": null,
      "source_rank": 2,
      "source_type": "manufacturer_compatibility_chart",
      "source": "S2",
      "confidence": "medium",
      "do_not_infer": "Do not infer compatibility; treat B as hard gate requiring specialist review."
    },
    {
      "id": "PTFE-F-057",
      "topic": "defects",
      "property": "decolouration_sintering",
      "value": "lubricant must not cause decolouration during sintering",
      "units": null,
      "conditions": "Processing guide requirement",
      "test_method": null,
      "source_rank": 2,
      "source_type": "processing_guide",
      "source": "S8",
      "confidence": "high",
      "do_not_infer": "Do not attribute discoloration to lubricant without checking temperature overshoot and oxygen exposure."
    },
    {
      "id": "PTFE-F-058",
      "topic": "processing",
      "property": "paste_extrusion_lube_removal_range",
      "value": "100–300",
      "units": "°C",
      "conditions": "Lubricant removal step typically in 100–300°C range",
      "test_method": null,
      "source_rank": 2,
      "source_type": "manufacturer_datasheet",
      "source": "S7",
      "confidence": "high",
      "do_not_infer": "Do not infer full removal without mass-loss or residual analysis; thick sections require time and venting."
    },
    {
      "id": "PTFE-F-059",
      "topic": "processing",
      "property": "sintering_above_melt_point",
      "value": "~342",
      "units": "°C",
      "conditions": "Sinter step to melt resin above melting point; vendor datasheet quotes ~342°C",
      "test_method": null,
      "source_rank": 2,
      "source_type": "manufacturer_datasheet",
      "source": "S7",
      "confidence": "high",
      "do_not_infer": "Do not assume 342°C is universal; PTFE melt range depends on grade; always follow supplier profile."
    },
    {
      "id": "PTFE-F-060",
      "topic": "thermal",
      "property": "highly_fluorinated_oils_limit",
      "value": "susceptible near melting range",
      "units": null,
      "conditions": "Highly fluorinated oils can attack PTFE near 327°C",
      "test_method": null,
      "source_rank": 2,
