Repository: jungt72/sealAI

# SealAI - LangGraph Migration V0.6.10

## Prerequisites
- Redis with RedisJSON and RediSearch modules.
- Python dependencies: langgraph, pydantic, jinja2, etc.

## Feature Flag
Set `ENABLE_LANGGRAPH_V06=1` to enable new LangGraph workflow.

## Configuration Keys
See `backend/app/langgraph/config/agents.yaml` for model, prompt, rag, tools, limits, budget settings.

## Test Commands
- `pytest backend/app/langgraph/tests/`
- Specific: `pytest backend/app/langgraph/tests/test_state.py`

## Migration Notes
- Phase-1: State slimmed, ToolNode introduced, Redis checkpointer.
- Phase-2: Discovery loop, subgraphs, resolver, debate.

File: upload/PTFE/compound_matrix.schema.json
{
  "$schema": "http://json-schema.org/draft-07/schema#",
  "title": "SealAI Compound Decision Matrix Schema",
  "type": "object",
  "required": [
    "schema_version",
    "compound_decision_matrix"
  ],
  "properties": {
    "schema_version": {
      "type": "string"
    },
    "compound_decision_matrix": {
      "type": "array",
      "items": {
        "type": "object",
        "required": [
          "filler_id",
          "filler_type",
          "forbidden_conditions_structured"
        ],
        "properties": {
          "filler_id": {
            "type": "string",
            "pattern": "^PTFE-CMP-[A-Z]+$"
          },
          "filler_type": {
            "type": "string"
          },
          "wt_percent_typical": {
            "type": [
              "string",
              "number"
            ]
          },
          "wear_resistance": {
            "type": "string"
          },
          "abrasivity_to_counterface": {
            "type": "string"
          },
          "chemical_resistance": {
            "type": "string"
          },
          "uhp_suitability": {
            "type": "string"
          },
          "creep_resistance": {
            "type": "string"
          },
          "forbidden_conditions_structured": {
            "type": "object",
            "properties": {
              "min_counterface_hardness_hrc": {
                "type": [
                  "number",
                  "null"
                ]
              },
              "max_pv_limit_MPa_m_s": {
                "type": [
                  "number",
                  "null"
                ]
              },
              "forbidden_media_tags": {
                "type": "array",
                "items": {
                  "type": "string",
                  "enum": [
                    "HF",
                    "molten_alkali",
                    "strong_alkali",
                    "oxidizer",
                    "halogen_fluoride"
                  ]
                }
              },
              "forbidden_purity_classes": {
                "type": "array",
                "items": {
                  "type": "string",
                  "enum": [
                    "UHP",
                    "FDA",
                    "Pharma_USP_VI"
                  ]
                }
              },
              "requires_electrical_insulation": {
                "type": "boolean"
              },
              "custom_blocks": {
                "type": "array",
                "items": {
                  "type": "string"
                }
              }
            }
          },
          "recommended_use": {
            "type": "string"
          }
        }
      }
    }
  }
}

File: upload/PTFE/kb_schema_v1_3.json
{
  "$schema": "http://json-schema.org/draft-07/schema#",
  "title": "SealAI Knowledge Base Schema (FactCards & Gates)",
  "type": "object",
  "required": [
    "schema_version",
    "doc",
    "sources",
    "factcards",
    "gates"
  ],
  "properties": {
    "schema_version": {
      "type": "string",
      "pattern": "^1\\.[2-9]$"
    },
    "doc": {
      "type": "object",
      "required": [
        "id",
        "title",
        "language",
        "source_hierarchy"
      ]
    },
    "sources": {
      "type": "object",
      "additionalProperties": {
        "type": "object",
        "required": [
          "title",
          "type",
          "rank"
        ],
        "properties": {
          "title": {
            "type": "string"
          },
          "url": {
            "type": "string"
          },
          "type": {
            "type": "string"
          },
          "rank": {
            "type": "integer",
            "enum": [
              1,
              2,
              3
            ]
          },
          "edition": {
            "type": "string"
          },
          "clause": {
            "type": "string"
          }
        }
      }
    },
    "factcards": {
      "type": "array",
      "items": {
        "type": "object",
        "required": [
          "id",
          "topic",
          "property",
          "value",
          "source_rank",
          "source",
          "confidence",
          "do_not_infer"
        ],
        "properties": {
          "id": {
            "type": "string",
            "pattern": "^PTFE-F-\\d{3}$"
          },
          "topic": {
            "type": "string"
          },
          "property": {
            "type": "string"
          },
          "value": {
            "type": [
              "string",
              "number",
              "boolean",
              "array"
            ]
          },
          "units": {
            "type": [
              "string",
              "null"
            ]
          },
          "conditions": {
            "type": [
              "string",
              "null"
            ]
          },
          "test_method": {
            "type": [
              "string",
              "null"
            ]
          },
          "source_rank": {
            "type": "integer",
            "enum": [
              1,
              2,
              3
            ]
          },
          "source": {
            "type": "string"
          },
          "confidence": {
            "type": "string",
            "enum": [
              "low",
              "medium",
              "medium_high",
              "high"
            ]
          },
          "do_not_infer": {
            "type": "string"
          }
        }
      }
    },
    "gates": {
      "type": "array",
      "items": {
        "type": "object",
        "required": [
          "id",
          "name",
          "trigger_patterns",
          "required_fields_schema",
          "if_missing_fields",
          "hard_blocks",
          "assistant_actions"
        ],
        "properties": {
          "id": {
            "type": "string",
            "pattern": "^PTFE-G-\\d{3}(-[A-Z0-9]+)?$"
          },
          "name": {
            "type": "string"
          },
          "trigger_patterns": {
            "type": "array",
            "items": {
              "type": "string"
            }
          },
          "required_fields_schema": {
            "type": "array",
            "items": {
              "type": "object",
              "required": [
                "field",
                "type"
              ],
              "properties": {
                "field": {
                  "type": "string"
                },
                "type": {
                  "type": "string",
                  "enum": [
                    "string",
                    "number",
                    "boolean",
                    "enum"
                  ]
                },
                "description": {
                  "type": "string"
                }
              }
            }
          },
          "if_missing_fields": {
            "type": "string"
          },
          "hard_blocks": {
            "type": "array",
            "items": {
              "type": "string"
            }
          },
          "assistant_actions": {
            "type": "array",
            "items": {
              "type": "string"
            }
          },
          "status": {
            "type": "string",
            "enum": [
              "active",
              "superseded"
            ]
          },
          "superseded_by": {
            "type": "string"
          }
        }
      }
    }
  }
}

File: upload/PTFE/SEALAI_KB_PTFE_factcards_gates_v1_3.json (part 2 of 3)
{
      "source_type": "manufacturer_technical_brochure",
      "source": "S1",
      "confidence": "high",
      "do_not_infer": "Do not infer attack at lower temperatures; specify actual oil identity and temperature profile."
    },
    {
      "id": "PTFE-F-061",
      "topic": "permeation",
      "property": "water_vapor_transmission_TFM1700_80C",
      "value": "0.241",
      "units": "g·mm/(m^2·day)",
      "conditions": "Water vapor at 80°C; Dyneon TFM 1700",
      "test_method": "DIN 53122-2",
      "source_rank": 2,
      "source_type": "handbook_excerpt",
      "source": "S3",
      "confidence": "medium",
      "do_not_infer": "Do not extrapolate linearly; diffusion is temperature-activated and non-linear."
    },
    {
      "id": "PTFE-F-062",
      "topic": "design",
      "property": "seal_energization_need",
      "value": "PTFE seals often require energizers / preload",
      "units": null,
      "conditions": "Because PTFE is not elastomeric and creeps, sealing needs spring-energized or controlled compression",
      "test_method": null,
      "source_rank": 2,
      "source_type": "manufacturer_guide",
      "source": "S6",
      "confidence": "medium",
      "do_not_infer": "Do not infer that a static compression set metric exists like elastomers; PTFE behaves differently."
    },
    {
      "id": "PTFE-F-063",
      "topic": "rag_rules",
      "property": "ask_for_conditions",
      "value": "Always request: media, concentration, temperature, phase, pressure, time, stress",
      "units": null,
      "conditions": "Hard gate for any 'compatibility' answer",
      "test_method": null,
      "source_rank": 1,
      "source_type": "standard_test_method",
      "source": "S4",
      "confidence": "high",
      "do_not_infer": "Do not provide unconditional compatibility statements."
    },
    {
      "id": "PTFE-F-064",
      "topic": "compounds",
      "property": "graphite_carbon_filled_note",
      "value": "high chemical resistance; moderate duty service",
      "units": null,
      "conditions": null,
      "test_method": null,
      "source_rank": 2,
      "source_type": "manufacturer_guide",
      "source": "S6",
      "confidence": "medium",
      "do_not_infer": "Do not infer higher wear resistance than all other fillers; performance is application-specific."
    },
    {
      "id": "PTFE-F-065",
      "topic": "compounds",
      "property": "graphite_fiber_reinforced_note",
      "value": "good wear resistance in liquids and humid conditions",
      "units": null,
      "conditions": null,
      "test_method": null,
      "source_rank": 2,
      "source_type": "manufacturer_guide",
      "source": "S6",
      "confidence": "medium",
      "do_not_infer": "Do not infer good dry-run performance from humid/liquid rating."
    },
    {
      "id": "PTFE-F-066",
      "topic": "compounds",
      "property": "polyimide_filled_gas_compressor_note",
      "value": "polyimide-filled PTFE designed for gas compressor/oxygen intensifier systems; FDA compliant; extremely low seal wear",
      "units": null,
      "conditions": null,
      "test_method": null,
      "source_rank": 2,
      "source_type": "manufacturer_guide",
      "source": "S6",
      "confidence": "medium",
      "do_not_infer": "Do not declare oxygen-service safe solely based on a compound label; perform oxygen compatibility and ignition risk assessment (pressure, velocity, contaminants)."
    },
    {
      "id": "PTFE-F-067",
      "topic": "permeation",
      "property": "low_permeability_design_goal",
      "value": "use modified PTFE / filled systems to reduce permeability and deformation",
      "units": null,
      "conditions": "Bal Seal TA compound description: low permeability/deformation; suitable for semiconductor; good finishes",
      "test_method": null,
      "source_rank": 2,
      "source_type": "manufacturer_guide",
      "source": "S6",
      "confidence": "medium",
      "do_not_infer": "Do not infer that all modified PTFE has low permeability; request permeation test data for target media."
    },
    {
      "id": "PTFE-F-068",
      "topic": "tribology",
      "property": "transfer_film_importance",
      "value": "wear depends on ability to form adherent transfer film on counterface",
      "units": null,
      "conditions": "Dry sliding and water-lubricated tests: wear dependent on transfer film formation",
      "test_method": null,
      "source_rank": 1,
      "source_type": "peer_reviewed_paper",
      "source": "S13",
      "confidence": "high",
      "do_not_infer": "Do not infer wear rate from filler name only; transfer-film formation depends on counterface roughness, material and environment."
    },
    {
      "id": "PTFE-F-069",
      "topic": "tribology",
      "property": "glass_form_factor_effect",
      "value": "glass bead filled shows thicker films + higher wear vs other glass forms",
      "units": null,
      "conditions": "25 wt% glass beads vs fibers/flakes; dry and water tests",
      "test_method": null,
      "source_rank": 1,
      "source_type": "peer_reviewed_paper",
      "source": "S13",
      "confidence": "high",
      "do_not_infer": "Do not generalize across bead type (hollow vs solid) and test conditions; require filler morphology data."
    },
    {
      "id": "PTFE-F-070",
      "topic": "tribology",
      "property": "glass_fiber_best_wear_in_study",
      "value": "glass fibers and solid beads showed lowest wear; hollow beads highest",
      "units": null,
      "conditions": "Klaas 2005 test range 2.6–6.4 MPa; v~0.2 m/s",
      "test_method": null,
      "source_rank": 1,
      "source_type": "peer_reviewed_paper",
      "source": "S13",
      "confidence": "high",
      "do_not_infer": "Do not apply these rankings to lubricated oil, abrasive slurry, or different PV; verify in application-relevant tests."
    },
    {
      "id": "PTFE-F-071",
      "topic": "tribology",
      "property": "lamellar_lubricant_synergy",
      "value": "adding lamellar solid lubricant to glass fiber reduced wear and friction",
      "units": null,
      "conditions": "Klaas 2005 observation",
      "test_method": null,
      "source_rank": 1,
      "source_type": "peer_reviewed_paper",
      "source": "S13",
      "confidence": "high",
      "do_not_infer": "Do not infer which lubricant (MoS2 vs graphite) is best without considering purity, environment and counterface."
    },
    {
      "id": "PTFE-F-072",
      "topic": "tribology",
      "property": "metal_fluoride_presence",
      "value": "XPS showed presence of metal fluoride on metal counterface",
      "units": null,
      "conditions": "Tribochemical effects in PTFE/stainless steel wear couples",
      "test_method": null,
      "source_rank": 1,
      "source_type": "peer_reviewed_paper",
      "source": "S13",
      "confidence": "high",
      "do_not_infer": "Do not infer corrosion risk without environment details; tribochemical fluorination is a surface phenomenon during sliding."
    },
    {
      "id": "PTFE-F-073",
      "topic": "morphology",
      "property": "banded_structure_note",
      "value": "banded structure with crystalline slices separated by thin amorphous regions",
      "units": null,
      "conditions": "Klaas 2005 cites PTFE banded morphology; linked to wear debris formation",
      "test_method": null,
      "source_rank": 1,
      "source_type": "peer_reviewed_paper",
      "source": "S13",
      "confidence": "medium",
      "do_not_infer": "Do not infer slice thickness or morphology without microscopy; structure varies by grade and processing."
    },
    {
      "id": "PTFE-F-074",
      "topic": "tribology",
      "property": "unfilled_wear_order",
      "value": "unfilled PTFE wear rate often quoted ~1e-3 mm^3/(N·m)",
      "units": null,
      "conditions": "Literature value referenced in Klaas 2005 introduction",
      "test_method": null,
      "source_rank": 1,
      "source_type": "peer_reviewed_paper",
      "source": "S13",
      "confidence": "medium",
      "do_not_infer": "Do not use as design value; wear rates vary orders of magnitude with PV, roughness, debris and environment."
    },
    {
      "id": "PTFE-F-075",
      "topic": "tribology",
      "property": "filler_wear_improvement_orders",
      "value": "wear can improve up to ~3 orders of magnitude with suitable fillers",
      "units": null,
      "conditions": "Klaas 2005 overview statement",
      "test_method": null,
      "source_rank": 1,
      "source_type": "peer_reviewed_paper",
      "source": "S13",
      "confidence": "medium",
      "do_not_infer": "Do not infer a specific improvement factor without identifying filler type, loading and test method."
    },
    {
      "id": "PTFE-F-076",
      "topic": "standards",
      "property": "ASTM_D543_scope",
      "value": "standard practice for evaluating chemical resistance of plastics (exposure + property change)",
      "units": null,
      "conditions": "Chemical resistance testing framework (mass/size/property change after exposure)",
      "test_method": null,
      "source_rank": 1,
      "source_type": "standard_test_method",
      "source": "S15",
      "confidence": "high",
      "do_not_infer": "Do not infer compatibility from polymer family name; require test or credible compatibility data for target conditions."
    },
    {
      "id": "PTFE-F-077",
      "topic": "permeation",
      "property": "temperature_dependence",
      "value": "permeability increases with temperature",
      "units": null,
      "conditions": "Diffusion activated; tables show higher water vapor transmission at 80°C vs 20°C",
      "test_method": null,
      "source_rank": 2,
      "source_type": "handbook_excerpt",
      "source": "S3",
      "confidence": "high",
      "do_not_infer": "Do not extrapolate linearly; use Arrhenius-style fits or measured data if high accuracy is required."
    },
    {
      "id": "PTFE-F-078",
      "topic": "vacuum",
      "property": "vacuum_service_requires_permeation_check",
      "value": "vacuum/inert gas service stresses permeation and outgassing; use low-permeability grades",
      "units": null,
      "conditions": "Bal Seal lists certain PTFE compounds for vacuum service; permeation data needed",
      "test_method": null,
      "source_rank": 2,
      "source_type": "manufacturer_guide",
      "source": "S6",
      "confidence": "medium",
      "do_not_infer": "Do not infer vacuum suitability from 'chemically inert'; quantify permeation/outgassing and particle shedding."
    },
    {
      "id": "PTFE-F-079",
      "topic": "chemical_resistance",
      "property": "filler_can_limit_compatibility",
      "value": "fill systems can reduce compatibility vs virgin PTFE",
      "units": null,
      "conditions": "Example: polymer-filled PTFE not suitable with strong acids/high pH per Bal Seal guide",
      "test_method": null,
      "source_rank": 2,
      "source_type": "manufacturer_guide",
      "source": "S6",
      "confidence": "high",
      "do_not_infer": "Do not treat compatibility as solely polymer-driven; consider filler chemistry and binder/additives."
    },
    {
      "id": "PTFE-F-080",
      "topic": "purity",
      "property": "fab_fluid_handling_use_cases",
      "value": "bulk chemical distribution; wet etch/strip/clean; CMP; wafer handling",
      "units": null,
      "conditions": "Chemours brochure use-cases for fluoropolymers in semiconductor fabs",
      "test_method": null,
      "source_rank": 2,
      "source_type": "manufacturer_brochure",
      "source": "S12",
      "confidence": "medium",
      "do_not_infer": "Do not infer the same material is suitable for all fab chemistries; verify with process chemical list and specs."
    },
    {
      "id": "PTFE-F-081",
      "topic": "safety",
      "property": "fume_particle_size",
      "value": "pyrolysis particulate reported ~0.2–0.5 µm; 99% <2 µm in one study",
      "units": null,
      "conditions": "CDC report summarizing fume particulate sizes and inhalable fraction",
      "test_method": null,
      "source_rank": 1,
      "source_type": "government_report",
      "source": "S10",
      "confidence": "high",
      "do_not_infer": "Do not infer exposure levels; this is particle-size characterization, not workplace concentration."
    },
    {
      "id": "PTFE-F-082",
      "topic": "processing",
      "property": "compression_molded_free_sintered",
      "value": "PTFE composites in study were compression molded and free sintered to billets",
      "units": null,
      "conditions": "Klaas 2005 materials preparation",
      "test_method": null,
      "source_rank": 1,
      "source_type": "peer_reviewed_paper",
      "source": "S13",
      "confidence": "medium",
      "do_not_infer": "Do not infer your product is equivalent unless processing route and cycle are similar."
    },
    {
      "id": "PTFE-F-083",
      "topic": "permeation",
      "property": "modified_PTFE_can_reduce_permeation",
      "value": "modified PTFE grades (e.g., TFM, NXT) show lower permeability for some gases than conventional PTFE",
      "units": null,
      "conditions": "Tables compare TFM vs TF; NXT vs PTFE",
      "test_method": null,
      "source_rank": 2,
      "source_type": "handbook_excerpt",
      "source": "S3",
      "confidence": "medium",
      "do_not_infer": "Do not infer 'modified' always better; request specific permeation dataset for target gas and temperature."
    },
    {
      "id": "PTFE-F-084",
      "topic": "defects",
      "property": "porosity_from_incomplete_lube_removal",
      "value": "residual lubricant/volatiles can create voids, blisters, porosity during heating",
      "units": null,
      "conditions": "Lubricant must be removed before sintering; thick sections are high risk",
      "test_method": null,
      "source_rank": 2,
      "source_type": "manufacturer_datasheet",
      "source": "S7",
      "confidence": "medium",
      "do_not_infer": "Do not diagnose without process log; ask for thermal profile, mass loss, and cross-section microscopy."
    },
    {
      "id": "PTFE-F-085",
      "topic": "defects",
      "property": "cloudy_appearance_indicator",
      "value": "cloudy/opaque PTFE can indicate voids, insufficient sintering, or filler dispersion issues",
      "units": null,
      "conditions": "Common troubleshooting; confirm by density, microscopy, CT",
      "test_method": null,
      "source_rank": 2,
      "source_type": "processing_guide",
      "source": "S8",
      "confidence": "medium",
      "do_not_infer": "Do not equate 'cloudy' with 'bad' for filled PTFE; fillers can make material opaque by design."
    },
    {
      "id": "PTFE-F-086",
      "topic": "chemical_resistance",
      "property": "weather_ozone_uv",
      "value": "excellent weather resistance (incl. ozone/UV)",
      "units": null,
      "conditions": "Manufacturer guidance: PTFE resists aging/weather under extreme climate",
      "test_method": null,
      "source_rank": 2,
      "source_type": "manufacturer_technical_brochure",
      "source": "S1",
      "confidence": "medium",
      "do_not_infer": "Do not infer absence of mechanical degradation under combined stress (UV + load + temperature); validate if high-stress outdoor application."
    },
    {
      "id": "PTFE-F-087",
      "topic": "electrical",
      "property": "insulation_property",
      "value": "excellent electrical insulation; low dielectric loss",
      "units": null,
      "conditions": "Fluoropolymers used as insulators; PTFE notable",
      "test_method": null,
      "source_rank": 2,
      "source_type": "manufacturer_technical_brochure",
      "source": "S1",
      "confidence": "medium",
      "do_not_infer": "Do not infer dielectric performance at high frequency/temperature without datasheet for the exact grade."
    },
    {
      "id": "PTFE-F-088",
      "topic": "tribology",
      "property": "low_friction_mechanism",
      "value": "low friction attributed to low shear transfer film; fluorine shields backbone",
      "units": null,
      "conditions": "Klaas 2005 discussion of mechanism",
      "test_method": null,
      "source_rank": 1,
      "source_type": "peer_reviewed_paper",
      "source": "S13",
      "confidence": "medium",
      "do_not_infer": "Do not infer COF constant; COF depends on counterface, load, speed, and environment."
    },
    {
      "id": "PTFE-F-089",
      "topic": "standards",
      "property": "conditioning_importance",
      "value": "permeation tests must state conditioning and test conditions (T, humidity, Δp)",
      "units": null,
      "conditions": "ASTM D1434 requires stating temperature, partial pressure and other factors like humidity",
      "test_method": null,
      "source_rank": 1,
      "source_type": "standard_test_method",
      "source": "S4",
      "confidence": "high",
      "do_not_infer": "Do not compare results across labs without explicit conditioning and test cell details."
    },
    {
      "id": "PTFE-F-090",
      "topic": "design",
      "property": "gas_seal_limit",
      "value": "gas sealing limited by permeation and creep; consider energizers and low-permeability grades",
      "units": null,
      "conditions": "Combine creep tendency and permeation data",
      "test_method": null,
      "source_rank": 2,
      "source_type": "handbook_excerpt",
      "source": "S3",
      "confidence": "medium",
      "do_not_infer": "Do not promise leak-tightness for gases without leak-rate specs and test at pressure/temperature cycles."
    },
    {
      "id": "PTFE-F-091",
      "topic": "tribology",
      "property": "high_speed_heat_generation_risk",
      "value": "at high sliding speed, frictional heating and poor thermal conductivity can drive wear; fillers can improve heat conduction",
      "units": null,
      "conditions": "General tribology principle; fillers like metals/carbon used for thermal conduction",
      "test_method": null,
      "source_rank": 2,
      "source_type": "manufacturer_guide",
      "source": "S6",
      "confidence": "medium",
      "do_not_infer": "Do not infer safe PV limit; require application PV, cooling, and validated wear tests."
    },
    {
      "id": "PTFE-F-092",
      "topic": "chemical_resistance",
      "property": "metal_filled_corrosion_risk",
      "value": "metal-filled PTFE can lose chemical resistance if filler corrodes (e.g., acids/alkalis attack metals)",
      "units": null,
      "conditions": "General material-selection caution; verify filler chemistry",
      "test_method": null,
      "source_rank": 2,
      "source_type": "manufacturer_guide",
      "source": "S6",
      "confidence": "medium",
      "do_not_infer": "Do not recommend bronze/steel-filled PTFE in corrosive media without a filler-specific compatibility review."
    },
    {
      "id": "PTFE-F-093",
      "topic": "chemical_resistance",
      "property": "strong_oxidizers_general",
      "value": "PTFE generally resistant to many oxidizers (e.g., H2O2, fuming acids) at many conditions",
      "units": null,
      "conditions": "Vendor list includes oxidizers; depends on temperature",
      "test_method": null,
      "source_rank": 2,
      "source_type": "manufacturer_technical_brochure",
      "source": "S1",
      "confidence": "medium",
      "do_not_infer": "Do not infer compatibility with halogen fluorides (ClF3, BrF3) or elemental fluorine; treat as special-case killers."
    },
    {
      "id": "PTFE-F-094",
      "topic": "permeation",
      "property": "halogen_permeation_risk",
      "value": "halogen gases can permeate PTFE; behind-liner corrosion possible",
      "units": null,
      "conditions": "Chlorine permeability values + lined equipment issues",
      "test_method": null,
      "source_rank": 2,
      "source_type": "handbook_excerpt",
      "source": "S3",
      "confidence": "medium",
      "do_not_infer": "Do not infer that polymer survives means equipment is safe; evaluate substrate, venting, and detection."
    },
    {
      "id": "PTFE-F-095",
      "topic": "design",
      "property": "thickness_effect_on_permeation",
      "value": "permeance relates to thickness; permeability is bulk property; increasing thickness reduces GTR at fixed permeability",
      "units": null,
      "conditions": "ASTM D1434 definitions",
      "test_method": null,
      "source_rank": 1,
      "source_type": "standard_test_method",
      "source": "S4",
      "confidence": "high",
      "do_not_infer": "Do not infer thicker is always better; thicker liners increase thermal gradients and can trap permeant leading to blistering."
    },
    {
      "id": "PTFE-F-096",
      "topic": "tribology",
      "property": "counterface_roughness_effect",
      "value": "transfer film growth involves mechanical interlocking into asperity valleys; roughness matters",
      "units": null,
      "conditions": "Klaas 2005 observation",
      "test_method": null,
      "source_rank": 1,
      "source_type": "peer_reviewed_paper",
      "source": "S13",
      "confidence": "high",
      "do_not_infer": "Do not infer that rougher is always better; too rough increases abrasion and wear."
    },
    {
      "id": "PTFE-F-097",
      "topic": "tribology",
      "property": "environment_effect",
      "value": "wear mechanisms differ in dry vs water-lubricated sliding",
      "units": null,
      "conditions": "Klaas 2005 performed both; rankings can shift",
      "test_method": null,
      "source_rank": 1,
      "source_type": "peer_reviewed_paper",
      "source": "S13",
      "confidence": "medium",
      "do_not_infer": "Do not extrapolate dry test results to aqueous service without validation."
    },
    {
      "id": "PTFE-F-098",
      "topic": "rag_rules",
      "property": "units_and_methods_mandatory",
      "value": "any quantitative property must include units + method + conditions",
      "units": null,
      "conditions": "RAG hard rule",
      "test_method": null,
      "source_rank": 1,
      "source_type": "standard_test_method",
      "source": "S4",
      "confidence": "high",
      "do_not_infer": "Do not generate numbers from memory or inference."
    },
    {
      "id": "PTFE-F-099",
      "topic": "rag_rules",
      "property": "compatibility_chart_rank",
      "value": "vendor compatibility charts are rank-2; treat A/B/C as guidance, not certification",
      "units": null,
      "conditions": "Use TEADIT/Bal Seal as red-flag layer; confirm with rank-1 tests/standards for high-risk",
      "test_method": null,
      "source_rank": 2,
      "source_type": "manufacturer_compatibility_chart",
      "source": "S2",
      "confidence": "high",
      "do_not_infer": "Do not treat A-rating as a guarantee for your exact compound, stress state, and temperature."
    },
    {
      "id": "PTFE-F-100",
      "topic": "safety",
      "property": "oxygen_service_gate",
      "value": "oxygen service requires ignition risk assessment; material label alone insufficient",
      "units": null,
      "conditions": "Bal Seal mentions oxygen intensifier systems; oxygen compatibility is system-level",
      "test_method": null,
      "source_rank": 2,
      "source_type": "manufacturer_guide",
      "source": "S6",
      "confidence": "high",
      "do_not_infer": "Do not recommend for oxygen > certain pressures/velocities without oxygen compatibility protocol and cleanliness controls."
    },
    {
      "id": "PTFE-F-101",
      "topic": "thermal",
      "property": "melting_point_virgin_resin",
      "value": "~342",
      "units": "°C",
      "conditions": "Pro-kunststoff guide: PTFE virgin resin melting point about 342°C; above becomes translucent",
      "test_method": null,
      "source_rank": 2,
      "source_type": "processing_guide",
      "source": "S8",
      "confidence": "medium",
      "do_not_infer": "Do not treat 342°C as universal; melting behavior depends on grade and measurement (DSC vs sintered)."
    },
    {
      "id": "PTFE-F-102",
      "topic": "thermal",
      "property": "melting_point_sintered_goods",
      "value": "327",
      "units": "°C",
      "conditions": "Pro-kunststoff guide: sintered finished goods show melting point 327°C",
      "test_method": null,
      "source_rank": 2,
      "source_type": "processing_guide",
      "source": "S8",
      "confidence": "medium",
      "do_not_infer": "Do not assume your component matches this unless processed similarly; DSC recommended."
    },
    {
      "id": "PTFE-F-103",
      "topic": "morphology",
      "property": "crystallinity_virgin_resin_range",
      "value": "92–96",
      "units": "%",
      "conditions": "Pro-kunststoff guide: virgin resin crystallinity range",
      "test_method": null,
      "source_rank": 2,
      "source_type": "processing_guide",
      "source": "S8",
      "confidence": "medium",
      "do_not_infer": "Do not infer finished part crystallinity from resin value; processing reduces crystallinity substantially."
    },
    {
      "id": "PTFE-F-104",
      "topic": "physical",
      "property": "specific_gravity_void_free_range",
      "value": "2.13–2.20",
      "units": "g/cm^3",
      "conditions": "Void-free finished products depending on processing conditions; corresponds to crystallinity 50–70% per guide",
      "test_method": null,
      "source_rank": 2,
      "source_type": "processing_guide",
      "source": "S8",
      "confidence": "medium",
      "do_not_infer": "Do not use density alone to certify void-free; use microscopy/CT and compare to reference."
    },
    {
      "id": "PTFE-F-105",
      "topic": "thermal",
      "property": "transition_19C_volume_change",
      "value": "~1",
      "units": "%",
      "conditions": "Important crystalline transition at ~19°C (triclinic→hexagonal) with ~1% volume increase",
      "test_method": null,
      "source_rank": 2,
      "source_type": "processing_guide",
      "source": "S8",
      "confidence": "high",
      "do_not_infer": "Do not ignore in precision fits; for tight tolerances, require stabilization or design clearance across 10–30°C."
    },
    {
      "id": "PTFE-F-106",
      "topic": "environment",
      "property": "temperature_range_guideline",
      "value": "-250 to +260",
      "units": "°C",
      "conditions": "Pro-kunststoff summary of application temperature range",
      "test_method": null,
      "source_rank": 2,
      "source_type": "processing_guide",
      "source": "S8",
      "confidence": "medium",
      "do_not_infer": "Do not infer mechanical performance constant over this range; modulus and creep change strongly with temperature."
    },
    {
      "id": "PTFE-F-107",
      "topic": "purity",
      "property": "virgin_without_additives_claim",
      "value": "very high purity; without additives",
      "units": null,
      "conditions": "Pro-kunststoff summary: PTFE very high purity; without additives",
      "test_method": null,
      "source_rank": 2,
      "source_type": "processing_guide",
      "source": "S8",
      "confidence": "medium",
      "do_not_infer": "Do not infer 'additive-free' for all commercial grades; some grades may contain processing aids or fillers; request certification."
    },
    {
      "id": "PTFE-F-108",
      "topic": "modified_ptfe",
      "property": "modifier_chemistry",
      "value": "PPVE (perfluoropropyl vinyl ether) comonomer (small amount)",
      "units": null,
      "conditions": "Pro-kunststoff: modified PTFE contains small amount of fully fluorinated modifier PPVE",
      "test_method": null,
      "source_rank": 2,
      "source_type": "processing_guide",
      "source": "S8",
      "confidence": "medium",
      "do_not_infer": "Do not infer equivalence between all 'modified PTFE' brands; comonomer content and effects vary."
    },
    {
      "id": "PTFE-F-109",
      "topic": "modified_ptfe",
      "property": "reduced_porosity_permeation_cold_flow",
      "value": "reduced vs standard PTFE",
      "units": null,
      "conditions": "Pro-kunststoff: modified PTFE can reduce porosity, permeation, and strong cold-flow",
      "test_method": null,
      "source_rank": 2,
      "source_type": "processing_guide",
      "source": "S8",
      "confidence": "medium",
      "do_not_infer": "Do not assume modified PTFE solves permeation; still requires permeation data for target gas/temperature."
    },
    {
      "id": "PTFE-F-110",
      "topic": "processing",
      "property": "sintering_cycle_max_temp",
      "value": "370–380",
      "units": "°C",
      "conditions": "Pro-kunststoff: defined sintering cycle with max 370–380°C; above 342°C PTFE becomes amorphous and particles sinter",
      "test_method": null,
      "source_rank": 2,
      "source_type": "processing_guide",
      "source": "S8",
      "confidence": "medium",
      "do_not_infer": "Do not exceed temperature without decomposition risk review; monitor oven uniformity and oxygen exposure."
    },
    {
      "id": "PTFE-F-111",
      "topic": "processing",
      "property": "air_escape_during_compaction",
      "value": "compaction must allow incorporated air to escape",
      "units": null,
      "conditions": "Pro-kunststoff: compacting serves to compress powder and allow air to escape",
      "test_method": null,
      "source_rank": 2,
      "source_type": "processing_guide",
      "source": "S8",
      "confidence": "high",
      "do_not_infer": "Do not assume void-free if compaction/dwell time not controlled; trapped air is a primary void mechanism."
    },
    {
      "id": "PTFE-F-112",
      "topic": "processing",
      "property": "storage_below_19C_for_paste_ptfe",
      "value": "store ~12–15°C before processing",
      "units": null,
      "conditions": "Pro-kunststoff: recommended to store paste-PTFE below transition point 19°C to prevent clumping; cooling can take >35h for 25kg drum",
      "test_method": null,
      "source_rank": 2,
      "source_type": "processing_guide",
      "source": "S8",
      "confidence": "medium",
      "do_not_infer": "Do not infer your resin is conditioned; request handling history and storage temperatures."
    },
    {
      "id": "PTFE-F-113",
      "topic": "processing",
      "property": "mechanical_strain_void_risk",
      "value": "avoid strong mechanical strain during processing to avoid voids",
      "units": null,
      "conditions": "Pro-kunststoff caution: polymer powder sensitive; strong mechanical strain can cause voids",
      "test_method": null,
      "source_rank": 2,
      "source_type": "processing_guide",
      "source": "S8",
      "confidence": "medium",
      "do_not_infer": "Do not diagnose without knowing processing route (ram extrusion vs compression) and shear history."
    },
    {
      "id": "PTFE-F-114",
      "topic": "modified_ptfe",
      "property": "semicon_biotech_application_note",
      "value": "modified PTFE main applications include chemical engineering, semiconductor, biotechnology",
      "units": null,
      "conditions": "Pro-kunststoff: application note for modified PTFE",
      "test_method": null,
      "source_rank": 2,
      "source_type": "processing_guide",
      "source": "S8",
      "confidence": "low",
      "do_not_infer": "Do not infer automatic fab qualification; this is a general application statement."
    },
    {
      "id": "PTFE-F-115",
      "topic": "modified_ptfe",
      "property": "improved_deformation_and_creep_under_load",
      "value": "less cold flow; less creep especially at higher temperature/load",
      "units": null,
      "conditions": "Pro-kunststoff: summary of modified PTFE improvements",
      "test_method": null,
      "source_rank": 2,
      "source_type": "processing_guide",
      "source": "S8",
      "confidence": "medium",
      "do_not_infer": "Do not infer magnitude without the original curves and load/time conditions."
    },
    {
      "id": "PTFE-F-116",
      "topic": "permeation_standards",
      "property": "iso_15105_1_vs_2",
      "value": "Test methods differ (differential pressure vs isostatic/equal-pressure carrier-gas setups)",
      "units": null,
      "conditions": "Gas permeability / transmission testing; methodology influences comparability of values",
      "test_method": "ISO 15105-1 / ISO 15105-2",
      "source_rank": 1,
      "source_type": "standard_test_method",
      "source": "S16",
      "confidence": "high",
      "do_not_infer": "Do not directly compare permeability/transmission values across different ISO/ASTM methods without acknowledging methodological offsets and units."
    },
    {
      "id": "PTFE-F-117",
      "topic": "uhp_semicon",
      "property": "semi_f57_compliance",
      "value": "SEMI F57 is a key qualification reference for ultra-pure polymer components",
      "units": null,
      "conditions": "UPW and liquid chemical distribution systems; exact acceptance depends on component class and test scope",
      "test_method": "SEMI F57",
      "source_rank": 1,
      "source_type": "standard_specification",
      "source": "S18",
      "confidence": "high",
      "do_not_infer": "Do not claim UHP suitability without documented SEMI F57 compliance (or equivalent extractables/particles test evidence)."
    },
    {
      "id": "PTFE-F-118",
      "topic": "uhp_semicon",
      "property": "metallic_extractables_limit",
      "value": "low ppb to ppt range",
      "units": "ppb/ppt",
      "conditions": "UHP PTFE components after controlled extraction (e.g., hot UPW or dilute acid); exact analyte list and limits are spec-dependent",
      "test_method": "SEMI F57 / ICP-MS workflow (typical)",
      "source_rank": 1,
      "source_type": "standard_specification",
      "source": "S18",
      "confidence": "medium_high",
      "do_not_infer": "Do not state a component is 'metal-free'; request analyte-specific ICP-MS extractables data for the wetted surface and the relevant fab spec."
    },
    {
      "id": "PTFE-F-119",
      "topic": "uhp_semicon",
      "property": "surface_roughness_uhp",
      "value": "<0.25 (often tighter, application-specific)",
      "units": "µm Ra",
      "conditions": "Typical UHP fluid-handling practice; exact finish requirement is fab/vendor/spec specific and may be lower (e.g., <0.15 µm)",
      "test_method": "Profilometry / AFM (as specified)",
      "source_rank": 2,
      "source_type": "industry_standard_practice",
      "source": "S19",
      "confidence": "medium_high",
      "do_not_infer": "Do not recommend standard skived/machined PTFE for UHP without specifying surface finishing route, cleaning and particle qualification."
    }
  ],
  "gates": [
    {
      "id": "PTFE-G-001",
      "name": "Chemical Compatibility Hard-Gate",
      "trigger_patterns": [
        "beständig",
        "kompatibel",
        "verträglich",
        "chemical resistance",
        "PTFE gegen",
        "darf ich PTFE in",
        "PTFE für",
        "Medienbeständigkeit"
      ],
      "required_fields": [
        "medium_name",
        "phase (gas/liquid/solid)",
        "temperature_C",
        "pressure_bar (if gas)",
        "concentration_or_purity",
        "exposure_time",
        "mechanical_stress (static/dynamic, stress_MPa if known)"
      ],
      "if_missing_fields": "Ask clarifying questions; refuse unconditional compatibility statement; propose test method ASTM D543 or supplier data.",
      "hard_blocks": [
        "Block any statement that implies universal resistance without conditions."
      ],
      "assistant_actions": [
        "Return a structured question list to collect missing fields.",
        "Flag special-case oxidizers/halogen fluorides and alkali metals as red-flag chemicals requiring specialist review and often 'not recommended'.",
        "Recommend using rank-1 sources (ASTM tests) when stakes are high."
      ],
      "relevant_fact_ids": [
        "PTFE-F-011",
        "PTFE-F-063",
        "PTFE-F-076",
        "PTFE-F-099"
      ],
      "required_fields_schema": [
        {
          "field": "medium_name",
          "type": "string",
          "description": "medium_name"
        },
        {
          "field": "phase",
          "type": "enum",
          "description": "phase (gas/liquid/solid)"
        },
        {
          "field": "temperature_C",
          "type": "number",
          "description": "temperature_C"
        },
        {
          "field": "pressure_bar",
          "type": "number",
          "description": "pressure_bar (if gas)"
        },
        {
          "field": "concentration_or_purity",
          "type": "string",
          "description": "concentration_or_purity"
        },
        {
          "field": "exposure_time",
          "type": "string",
          "description": "exposure_time"
        },
        {
          "field": "mechanical_stress",
          "type": "number",
          "description": "mechanical_stress (static/dynamic, stress_MPa if known)"
        }
      ],
      "status": "active"
    },
    {
      "id": "PTFE-G-002",
      "name": "Permeation / Behind-Liner Corrosion Gate",
      "trigger_patterns": [
        "permeation",
        "diffusion",
        "gasdicht",
        "Ausgasung",
        "liner",
        "auskleidung",
        "blister",
        "unterwanderung",
        "korrosion hinter",
        "HCl gas",
        "chlor",
        "SO2"
      ],
      "required_fields": [
        "gas_or_vapor_identity",
        "temperature_C",
        "pressure_gradient",
        "liner_thickness_mm",
        "substrate_material",
        "venting_or_detection",
        "service_cycles (pressure/temperature cycles)"
      ],
      "if_missing_fields": "Ask for thickness, T, Δp and substrate; state that inert polymer can still permeate; recommend lower-permeation grades and venting.",
      "hard_blocks": [
        "Block claims like 'PTFE ist gasdicht' or 'keine Korrosion möglich' without data."
      ],
      "assistant_actions": [
        "Explain the difference between permeability, permeance, and transmission rate (ASTM D1434).",
        "If lined steel: warn about blistering/corrosion risk; suggest monitoring and design mitigations (venting, dual-liner, permeation barriers, modified PTFE).",
        "Provide order-of-magnitude or table values only if the exact media and temperature match a cited dataset."
      ],
      "relevant_fact_ids": [
        "PTFE-F-019",
        "PTFE-F-020",
        "PTFE-F-023",
        "PTFE-F-025",
        "PTFE-F-027",
        "PTFE-F-095"
      ],
      "required_fields_schema": [
        {
          "field": "gas_or_vapor_identity",
          "type": "string",
          "description": "gas_or_vapor_identity"
        },
        {
          "field": "temperature_C",
          "type": "number",
          "description": "temperature_C"
        },
        {
          "field": "pressure_gradient",
          "type": "number",
          "description": "pressure_gradient"
        },
        {
          "field": "liner_thickness_mm",
          "type": "number",
          "description": "liner_thickness_mm"
        },
        {
          "field": "substrate_material",
          "type": "string",
          "description": "substrate_material"
        },
        {
          "field": "venting_or_detection",
          "type": "string",
          "description": "venting_or_detection"
        },
        {
          "field": "service_cycles",
          "type": "number",
          "description": "service_cycles (pressure/temperature cycles)"
        }
      ],
      "status": "active"
    },
    {
      "id": "PTFE-G-003",
      "name": "Halogen Fluoride / Elemental Fluorine / ClF3 Killer Gate",
      "trigger_patterns": [
        "ClF3",
        "chlorine trifluoride",
        "BrF3",
        "elementares fluor",
        "fluorine gas",
        "F2",
        "halogen fluoride"
      ],
      "required_fields": [
        "chemical_identity",
        "temperature_C",
        "pressure_bar",
